Repository: LeaCasse/nv-center-magnetometry

# NV-center internship archive and clean re-analysis

This repository reorganizes a first-year Master's internship on **NV-center-based quantum sensing**.

The original material mixed raw microscope exports, ODMR scans, presentation slides, exploratory scripts, notes, screenshots, and large image dumps... all of this in french. This repo keeps the pieces that are directly useful for understanding and reusing the project:

- **raw confocal data** for several collection/filter configurations,
- **raw ODMR spectra** across microwave power and waveplate-angle settings,
- **stage notes and calibration PDFs**,
- **presentation slides exported as PNGs**,
- **legacy exploratory code**, preserved in `archive/legacy_code/`,
- **clean analysis code** in `src/nvcenter_stage/`,
- **recomputed summaries and figures** in `results/`.

## Scientific scope

The internship was centered on **NV-center magnetometry** and the work eventually relied on the **commercial Qnami ProteusQ** setup after a technical issue on the in-house objective, and the main calibrated tip was **FR076-9C-3B17**. The main themes were:

1. understanding the NV center as a room-temperature quantum sensor,
2. optimizing fluorescence collection with different confocal/filter configurations and fiber alignment,
3. characterizing ODMR lineshapes and their dependence on laser / microwave settings,
4. estimating magnetic sensitivity from contrast, linewidth, and photoluminescence,
5. documenting the spatial-resolution / flight-height calibration workflow above a magnetic stripe.

## Repository layout

```text
nv-center-stage/
├── README.md
├── pyproject.toml
├── requirements.txt
├── src/nvcenter_stage/         # clean reusable Python package
├── scripts/                    # reproducible entry points
├── tests/                      # light sanity checks
├── data/raw/
│   ├── confocal/               # raw confocal exports (+ folder map)
│   ├── odmr/                   # raw ODMR spectra and notes (+ folder map)
│   ├── presentation/           # slide PNGs and exported calibration notes
│   └── notes/                  # reserved for extra notes if extended later
├── results/
│   ├── confocal/
│   ├── odmr/
│   └── magnetic_stripe/
├── docs/
│   ├── stage_summary.md
│   ├── repository_guide.md
│   ├── dataset_inventory.csv
│   └── assets/
└── archive/
    ├── legacy_code/            # original scripts as received
    └── legacy_notes/
```

## Quick start

```bash
python -m venv .venv
source .venv/bin/activate  # on Windows: .venv\Scripts\activate
pip install -r requirements.txt
python scripts/build_all.py
pytest -q
```

## Reproducible outputs

The main generated artifacts are:

- `results/confocal/confocal_summary.csv`
- `results/confocal/confocal_max_counts.png`
- `results/odmr/odmr_summary_ch0.csv`
- `results/odmr/odmr_condition_map.png`
- `results/odmr/odmr_best_conditions.csv`
- `results/odmr/odmr_fit_example_18dbm_60deg.png`
- `results/magnetic_stripe/README.md`

The original report also states explicit reference values that are useful when presenting the project:

- saturation fit: `I0 = 180.31 kcounts/s`
- saturation power: `Psat = 114.64 µW`
- best sensitivity reported on the Qnami setup: `5.762 µT / sqrt(Hz)`

File: data/raw/odmr/24dBm_65deg/20220428-1119-15_ODMR_data_ch1_range0.dat
#Saved Data from the class odmr_logic on 28.04.2022 at 11h19m15s.
#
#Parameters:
#===========
#
#CW microwave: OFF
#Microwave CW Power (dBm): -3.0000000000000000e+01
#Microwave Sweep Power (dBm): [24. 24. 24. 24. 24. 24. 24. 24. 24. 24. 24. 24. 24. 24. 24. 24. 24. 24.
# 24. 24. 24. 24. 24. 24. 24. 24. 24. 24. 24. 24. 24. 24. 24. 24. 24. 24.
# 24. 24. 24. 24. 24. 24. 24. 24. 24. 24. 24. 24. 24. 24. 24. 24. 24. 24.
# 24. 24. 24. 24.]
#Run Time (s): 9.9999000000000000e+04
#Number of frequency sweeps (#): 58
#Start Frequency (Hz): 2.8500000000000000e+09
#Stop Frequency (Hz): 2.8899000000000000e+09
#Step size (Hz): 7.0000000000000000e+05
#Clock Frequencies (Hz): 50
#Channel: 1: /Dev1/AI0
#frequency range: 0
#
#Data:
#=====
#frequency (Hz)	count data (counts/s)	
2.850000e+09	3.479500e+04
2.850700e+09	3.485000e+04
2.851400e+09	3.459500e+04
2.852100e+09	3.464000e+04
2.852800e+09	3.448500e+04
2.853500e+09	3.493000e+04
2.854200e+09	3.508000e+04
2.854900e+09	3.479500e+04
2.855600e+09	3.477000e+04
2.856300e+09	3.415500e+04
2.857000e+09	3.491500e+04
2.857700e+09	3.523000e+04
2.858400e+09	3.425500e+04
2.859100e+09	3.393000e+04
2.859800e+09	3.362000e+04
2.860500e+09	3.420500e+04
2.861200e+09	3.286500e+04
2.861900e+09	3.253500e+04
2.862600e+09	3.269000e+04
2.863300e+09	3.148000e+04
2.864000e+09	3.151000e+04
2.864700e+09	3.146000e+04
2.865400e+09	3.096500e+04
2.866100e+09	3.137500e+04
2.866800e+09	3.171000e+04
2.867500e+09	3.193000e+04
2.868200e+09	3.126000e+04
2.868900e+09	3.128000e+04
2.869600e+09	3.194000e+04
2.870300e+09	3.206500e+04
2.871000e+09	3.140500e+04
2.871700e+09	3.166500e+04
2.872400e+09	3.085000e+04
2.873100e+09	3.115500e+04
2.873800e+09	3.169500e+04
2.874500e+09	3.117500e+04
2.875200e+09	3.150000e+04
2.875900e+09	3.151500e+04
2.876600e+09	3.294500e+04
2.877300e+09	3.275000e+04
2.878000e+09	3.242000e+04
2.878700e+09	3.320000e+04
2.879400e+09	3.331000e+04
2.880100e+09	3.369500e+04
2.880800e+09	3.372500e+04
2.881500e+09	3.418000e+04
2.882200e+09	3.444000e+04
2.882900e+09	3.450500e+04
2.883600e+09	3.447500e+04
2.884300e+09	3.477500e+04
2.885000e+09	3.402000e+04
2.885700e+09	3.487000e+04
2.886400e+09	3.534000e+04
2.887100e+09	3.508000e+04
2.887800e+09	3.496500e+04
2.888500e+09	3.392000e+04
2.889200e+09	3.472500e+04
2.889900e+09	3.479500e+04
