Repository: LeaCasse/nv-center-magnetometry

# NV-center internship archive and clean re-analysis

This repository reorganizes a first-year Master's internship on **NV-center-based quantum sensing**.

The original material mixed raw microscope exports, ODMR scans, presentation slides, exploratory scripts, notes, screenshots, and large image dumps... all of this in french. This repo keeps the pieces that are directly useful for understanding and reusing the project:

- **raw confocal data** for several collection/filter configurations,
- **raw ODMR spectra** across microwave power and waveplate-angle settings,
- **stage notes and calibration PDFs**,
- **presentation slides exported as PNGs**,
- **legacy exploratory code**, preserved in `archive/legacy_code/`,
- **clean analysis code** in `src/nvcenter_stage/`,
- **recomputed summaries and figures** in `results/`.

## Scientific scope

The internship was centered on **NV-center magnetometry** and the work eventually relied on the **commercial Qnami ProteusQ** setup after a technical issue on the in-house objective, and the main calibrated tip was **FR076-9C-3B17**. The main themes were:

1. understanding the NV center as a room-temperature quantum sensor,
2. optimizing fluorescence collection with different confocal/filter configurations and fiber alignment,
3. characterizing ODMR lineshapes and their dependence on laser / microwave settings,
4. estimating magnetic sensitivity from contrast, linewidth, and photoluminescence,
5. documenting the spatial-resolution / flight-height calibration workflow above a magnetic stripe.

## Repository layout

```text
nv-center-stage/
├── README.md
├── pyproject.toml
├── requirements.txt
├── src/nvcenter_stage/         # clean reusable Python package
├── scripts/                    # reproducible entry points
├── tests/                      # light sanity checks
├── data/raw/
│   ├── confocal/               # raw confocal exports (+ folder map)
│   ├── odmr/                   # raw ODMR spectra and notes (+ folder map)
│   ├── presentation/           # slide PNGs and exported calibration notes
│   └── notes/                  # reserved for extra notes if extended later
├── results/
│   ├── confocal/
│   ├── odmr/
│   └── magnetic_stripe/
├── docs/
│   ├── stage_summary.md
│   ├── repository_guide.md
│   ├── dataset_inventory.csv
│   └── assets/
└── archive/
    ├── legacy_code/            # original scripts as received
    └── legacy_notes/
```

## Quick start

```bash
python -m venv .venv
source .venv/bin/activate  # on Windows: .venv\Scripts\activate
pip install -r requirements.txt
python scripts/build_all.py
pytest -q
```

## Reproducible outputs

The main generated artifacts are:

- `results/confocal/confocal_summary.csv`
- `results/confocal/confocal_max_counts.png`
- `results/odmr/odmr_summary_ch0.csv`
- `results/odmr/odmr_condition_map.png`
- `results/odmr/odmr_best_conditions.csv`
- `results/odmr/odmr_fit_example_18dbm_60deg.png`
- `results/magnetic_stripe/README.md`

The original report also states explicit reference values that are useful when presenting the project:

- saturation fit: `I0 = 180.31 kcounts/s`
- saturation power: `Psat = 114.64 µW`
- best sensitivity reported on the Qnami setup: `5.762 µT / sqrt(Hz)`

File: data/raw/odmr/25dBm_50deg/20220428-1210-41_ODMR_data_ch0_range0.dat
#Saved Data from the class odmr_logic on 28.04.2022 at 12h10m41s.
#
#Parameters:
#===========
#
#CW microwave: OFF
#Microwave CW Power (dBm): -3.0000000000000000e+01
#Microwave Sweep Power (dBm): [25. 25. 25. 25. 25. 25. 25. 25. 25. 25. 25. 25. 25. 25. 25. 25. 25. 25.
# 25. 25. 25. 25. 25. 25. 25. 25. 25. 25. 25. 25. 25. 25. 25. 25. 25. 25.
# 25. 25. 25. 25. 25. 25. 25. 25. 25. 25. 25. 25. 25. 25. 25. 25. 25. 25.
# 25. 25. 25. 25.]
#Run Time (s): 9.9999000000000000e+04
#Number of frequency sweeps (#): 93
#Start Frequency (Hz): 2.8500000000000000e+09
#Stop Frequency (Hz): 2.8899000000000000e+09
#Step size (Hz): 7.0000000000000000e+05
#Clock Frequencies (Hz): 50
#Channel: 0: /Dev1/Ctr0
#frequency range: 0
#
#Data:
#=====
#frequency (Hz)	count data (counts/s)	
2.850000e+09	1.544500e+04
2.850700e+09	1.460500e+04
2.851400e+09	1.482500e+04
2.852100e+09	1.490500e+04
2.852800e+09	1.453000e+04
2.853500e+09	1.423000e+04
2.854200e+09	1.389500e+04
2.854900e+09	1.345500e+04
2.855600e+09	1.327500e+04
2.856300e+09	1.345500e+04
2.857000e+09	1.336500e+04
2.857700e+09	1.321000e+04
2.858400e+09	1.374500e+04
2.859100e+09	1.362000e+04
2.859800e+09	1.364500e+04
2.860500e+09	1.374500e+04
2.861200e+09	1.408000e+04
2.861900e+09	1.375000e+04
2.862600e+09	1.470500e+04
2.863300e+09	1.451000e+04
2.864000e+09	1.481000e+04
2.864700e+09	1.494000e+04
2.865400e+09	1.429000e+04
2.866100e+09	1.443500e+04
2.866800e+09	1.427000e+04
2.867500e+09	1.478000e+04
2.868200e+09	1.514000e+04
2.868900e+09	1.491000e+04
2.869600e+09	1.499500e+04
2.870300e+09	1.503500e+04
2.871000e+09	1.527000e+04
2.871700e+09	1.484000e+04
2.872400e+09	1.484000e+04
2.873100e+09	1.498000e+04
2.873800e+09	1.424500e+04
2.874500e+09	1.457500e+04
2.875200e+09	1.507000e+04
2.875900e+09	1.431000e+04
2.876600e+09	1.473000e+04
2.877300e+09	1.465000e+04
2.878000e+09	1.402000e+04
2.878700e+09	1.382000e+04
2.879400e+09	1.416000e+04
2.880100e+09	1.332500e+04
2.880800e+09	1.356000e+04
2.881500e+09	1.377500e+04
2.882200e+09	1.273500e+04
2.882900e+09	1.380500e+04
2.883600e+09	1.306000e+04
2.884300e+09	1.357500e+04
2.885000e+09	1.353500e+04
2.885700e+09	1.363500e+04
2.886400e+09	1.373500e+04
2.887100e+09	1.399500e+04
2.887800e+09	1.350000e+04
2.888500e+09	1.384500e+04
2.889200e+09	1.410000e+04
2.889900e+09	1.504000e+04
